Repository: Anibalosorio/Concrete-test-

# CTP Consulting Engineers - Document Submittal Response (DSR) Template

## Descripción

Este es un template profesional de Excel para **DOCUMENT SUBMITTAL RESPONSE / DESIGN SUBMITTAL REVIEW (DSR)** creado para CTP Consulting Engineers para revisar diseños estructurales de otras empresas.

## Archivos Incluidos

1. **CTP_Document_Submittal_Response_DSR_Template.xlsx** - Template principal de Excel
2. **CTP_Logo_Placeholder.png** - Logo placeholder (temporal)
3. **create_dsr_template.py** - Script para generar el template
4. **create_logo_placeholder.py** - Script para crear el logo placeholder

## Características del Template

El template incluye las siguientes secciones:

### 1. Información del Proyecto
- Nombre del proyecto
- Número de proyecto
- Cliente
- Contratista/Diseñador
- Fecha

### 2. Información del Submittal
- Número de submittal
- Revisión
- Título del documento
- Número de documento/plano
- Fechas de recepción y revisión

### 3. Estado de Revisión
- ☐ APPROVED (Aprobado)
- ☐ APPROVED AS NOTED (Aprobado con notas)
- ☐ REVISE AND RESUBMIT (Revisar y reenviar)
- ☐ REJECTED (Rechazado)

### 4. Checklist de Revisión Estructural
Lista detallada de verificación que incluye:
- Cálculos de diseño completos
- Combinaciones de carga conformes a códigos
- Especificaciones de materiales
- Planos estructurales coordinados
- Cumplimiento de códigos (IBC, ACI, AISC, etc.)
- Sistema de resistencia a cargas laterales
- Diseño de fundaciones
- Detalles de conexiones
- Límites de deflexión
- Requisitos de inspección especial
- Criterios de diseño sísmico
- Cálculos de carga de viento
- Detalles de construcción
- Dimensionamiento de elementos estructurales
- Detalles de refuerzo

### 5. Comentarios y Observaciones (Tabla Estructurada)
Tabla completa con las siguientes columnas:
- **#**: Número de comentario (1-10 filas pre-numeradas)
- **Comment**: Descripción detallada del comentario del revisor
- **Priority**: Prioridad del comentario (H=High, M=Medium, L=Low)
- **Status**: Estado del comentario (O=Open, C=Closed, P=Pending)
- **Contractor/Designer Response**: Espacio para que la otra parte responda a cada comentario

Esta tabla permite un seguimiento claro de cada observación y su respuesta, facilitando la comunicación bidireccional entre el revisor y el contratista/diseñador.

### 6. Información del Revisor
- Nombre del revisor
- Título
- Número de licencia
- Firma
- Fecha

## Cómo Usar el Template

1. **Abrir el archivo Excel**: `CTP_Document_Submittal_Response_DSR_Template.xlsx`

2. **Completar la información del proyecto**: Llenar todos los campos de información del proyecto y submittal

3. **Marcar el estado de revisión**: Seleccionar una de las opciones de estado

4. **Completar el checklist**: Marcar el estado de cada ítem en la columna "Status":
   - ✓ = Cumple
   - ✗ = No cumple
   - N/A = No aplica

5. **Agregar comentarios en la tabla estructurada**:
   - Escribir cada comentario en la columna "Comment"
   - Asignar prioridad en la columna "Priority" (H, M, o L)
   - Marcar el estado inicial en la columna "Status" (normalmente O=Open)
   - La columna "Contractor/Designer Response" quedará vacía para que la otra parte responda

6. **Enviar al contratista/diseñador**: El contratista/diseñador completa la columna "Response" y actualiza el "Status"

7. **Firmar y fechar**: Completar la información del revisor

8. **Guardar y enviar**: Guardar el documento con un nombre descriptivo (ej: `DSR-001_ProjectName_Rev0.xlsx`)

### Códigos para Priority y Status

**Priority (Prioridad):**
- **H** = High (Alta) - Requiere atención inmediata
- **M** = Medium (Media) - Importante pero no urgente
- **L** = Low (Baja) - Menor o sugerencia

**Status (Estado):**
- **O** = Open (Abierto) - Comentario pendiente de respuesta/resolución
- **C** = Closed (Cerrado) - Comentario resuelto y verificado
- **P** = Pending (Pendiente) - Respuesta recibida pero pendiente de verificación

## Reemplazar el Logo Placeholder

El template actualmente incluye un logo placeholder. Para reemplazarlo con el logo oficial de CTP:

### Método 1: Manualmente en Excel
1. Abrir el archivo Excel
2. Click derecho en el logo placeholder
3. Seleccionar "Delete" o "Eliminar"
4. Ir a Insert > Pictures > Picture from File
5. Seleccionar el logo oficial de CTP
6. Ajustar el tamaño según sea necesario
7. Guardar el archivo

### Método 2: Obtener el logo desde la web
1. Visitar https://ctp-llp.com/ (UK) o https://www.c-t-p.co.za/ (Sudáfrica)
2. Click derecho en el logo > "Save image as..."
3. Guardar como "CTP_Logo.png"
4. Usar el Método 1 para insertarlo en el Excel

### Método 3: Con Python (si tienes el archivo de logo)
```python
from openpyxl import load_workbook
from openpyxl.drawing.image import Image

wb = load_workbook("CTP_Document_Submittal_Response_DSR_Template.xlsx")
ws = wb.active

File: PileRegisterV2.csv
No,Pile Ref,Drilling - Start day, Drilling Time- Start,Drilling - End day,Time- End, + Top Level Casing (FROM MSL), -  Bottom Level Casing (FROM MSL),Casing Length ,Sediment Level (First material),Rock Level ,Pile - Level Of Support,Pile Socket,Rock Socket,Supplier ,Casting day,Concreting Time- Start,Concreting Time-End,m3 First truck,Type of slump first truck,Slump first truck (mm),Superplasticizer or water added first truck,m3 Second truck,Type of slump second truck,Slump Second truck (mm),Superplasticizer or water added second truck,m3 Third truck,Type of slump Third truck,Slump Third truck (mm),Superplasticizer or water added Third truck,Theoretical volume. According to Drawings.,Theoretical Site Concrete volume m3,Position Coordinate X,Position Coordinate Y,Location,CROSS HOLE SONIC SUBMISSION DAY ,PILE STATUS ,DEFECT  LOCATION 1 (CSL),DEFECT  LOCATION 2 (CSL),DEFECT  LOCATION 3 (CSL)
1,P43,05/01/2023,11:00,06/01/2023,10:00,2.11,18.05,20.16,13.60,17.07,21.2,0.98,3.15,GPBL ,09/01/2023,17:30,21:00,8,Collapse,180,no,8,Collapse,180,no,3,Shear,160,no,13.8,15.5,455957.2,3972385.5,BP3,23/01/2023,REJECTED,20.45,17.3,FALSE
2,P46,11/01/2023,09:40,13/01/2023,11:00,2.04,22.62,24.66,13.70,16.78,28.26,5.84,5.64,GPBL ,14/01/2023,12:00,13:50,7,Collapse,180,no,7,TRUE,180,no,8,shear,175,no,18.2,20.1,455961.2,3972388.4,BP3,07/02/2023,REJECTED,25.3,20.3,FALSE
3,P55,16/01/2023,10:30,17/01/2023,12:00,2.06,24.42,26.48,13.40,24.00,27.64,0.42,3.22,GPBL ,18/01/2023,10:00,13:00,7.00,TRUE,175.00,yes,7.00,TRUE,150.00,yes,7.00,TRUE,130.00,yes,17.9,19.7,455973.5,3972398.7,Trestle,07/02/2023,REJECTED,22.6,FALSE,FALSE
4,P52,19/01/2023,14:50,23/01/2023,09:30,2.05,26.6,28.65,13.70,23.6,33.5,3,6.90,GPBL ,25/01/2023,14:30,17:30,9,Shear,190,no,9,Collapse,210,yes,10,Shear,190,yes,21.6,23.6,455968.9,3972393.9,BP3,07/02/2023,ACCEPTED ,33.1,FALSE,FALSE
5,P40,27/01/2023,09:40,30/01/2023,10:00,2,28.2,30.2,13.70,17,31.9,11.2,3.70,GPBL ,31/01/2023,10:38,13:08,9,shear,200,no,9,Collapse,200,no,9,Shear,200,no,20.6,22.5,455951.2,3972382.7,Trestle,27/04/2023,REJECTED,31.5,FALSE,FALSE
6,P37,01/02/2023,09:45,01/02/2023,16:50,2.65,21.5,24.15,14.13,19,24.85,2.5,3.35,GPBL ,03/02/2023,14:30,16:30,9,Shear,140,no,10,Shear,160,no,,,,,16.1,18.3,455945.9,3972378.8,Trestle,04/04/2023,REJECTED,21.8,FALSE,FALSE
7,P31,04/02/2023,07:00,06/02/2023,16:00,2.18,21.99,24.17,14.20,21.5,25.82,0.49,3.83,GPBL ,07/02/2023,15:45,19:00,10,TRUE,210,no,9,TRUE,140,no,,,,,16.7,18.6,455935.3,3972371.2,Trestle,04/04/2023,ACCEPTED ,FALSE,FALSE,FALSE
8,P28,13/02/2023,11:00,13/02/2023,05:00,2,20.5,22.5,14.00,19.4,23.5,1.1,3.00,GPBL ,15/02/2023,10:30,12:00,9,TRUE,190,no,9,Shear,200,no,,,,,15.2,17.0,455930.0,3972367.4,Trestle,27/04/2023,(Remove the top part),FALSE,FALSE,1
9,P25,15/02/2023,15:00,16/02/2023,17:00,2,20,22,12.90,19,23.8,1,3.80,GPBL ,17/02/2023,14:00,14:00,9,TRUE,160,no,10,TRUE,170,no,,,,,15.4,17.2,455925.4,3972362.7,BP2,04/04/2023,  (Remediate top part),FALSE,FALSE,3
10,P22,18/02/2023,09:45,20/02/2023,09:00,1.7,21.3,23,14.50,20.5,24.6,0.8,3.30,GPBL ,20/02/2023,14:00,20:00,10,TRUE,130,yes,10,TRUE,140,no,,,,,15.9,17.5,455921.3,3972359.8,BP2,04/04/2023,REJECTED,FALSE,18.7,1.7
11,P19,21/02/2023,07:00,21/02/2023,18:00,1.87,21.13,23,14.10,20.5,24.73,0.63,3.60,GPBL ,22/02/2023,14:00,16:00,9.5,TRUE,190,yes,9.5,TRUE,160,no,,,,,16.0,17.7,455917.7,3972357.1,BP2,04/04/2023,REJECTED,FALSE,11.48,1.98
12,P49,23/02/2023,10:30,24/02/2023,08:00,1.98,21.02,23,13.50,20.50,24.62,0.52,3.60,GPBL ,24/02/2023,16:10,17:40,9.5,TRUE,190,no,9.5,TRUE,190,no,,,,,15.9,17.7,455964.9,3972391.0,BP3,27/04/2023,REJECTED,12.37,7.37,2.37
13,P58,25/02/2023,11:00,27/02/2023,08:00,1.94,20.06,22,14.00,19.50,23.56,0.56,3.50,GPBL ,27/02/2023,16:30,17:45,9.25,TRUE,180,yes,9.25,TRUE,180,yes,,,,,15.3,17.0,455978.8,3972402.5,Trestle,27/04/2023,REJECTED,23,21,1.46
14,P61,28/02/2023,10:00,28/02/2023,17:00,2.05,20.95,23,14.00,20.50,24.55,0.45,3.60,GPBL ,01/03/2023,13:40,15:20,9.5,Shear,190,no,9.5,TRUE,190,no,,,,,15.9,17.7,455984.2,3972406.3,Trestle,04/04/2023,REJECTED,24.6,FALSE,FALSE
15,P64,02/02/2023,11:00,03/03/2023,15:00,2.04,20.96,23,13.50,20.50,24.16,0.46,3.20,GPBL ,06/03/2023,10:00,11:30,9,Shear,190,no,9.5,Collapse,220,no,,,,,15.6,17.4,455989.5,3972410.1,Trestle,04/04/2023,REJECTED,21,15,1
16,P59,04/03/2023,10:00,06/03/2023,11:00,2.2,23.8,26,13.90,23.00,27.00,0.8,3.20,GPBL ,07/03/2023,18:00,19:20,11,TRUE,200,no,10,TRUE,210,no,,,,,17.4,19.4,455981.8,3972398.4,Trestle,27/04/2023,ACCEPTED ,FALSE,FALSE,FALSE
17,P56,07/03/2023,08:00,08/03/2023,09:00,2.21,20.79,23,13.80,20.00,24.19,0.79,3.40,GPBL ,08/03/2023,19:30,21:00,10,TRUE,180,yes,9,TRUE,195,yes,,,,,15.7,17.5,455976.5,3972394.6,Trestle,27/04/2023,REJECTED,12,18,21
18,P53,08/03/2023,12:45,10/03/2023,15:00,2,21.5,23.5,13.30,21.00,24.30,0.5,2.80,Polifort,10/03/2023,14:50,16:20,10,TRUE,200,no,9,TRUE,170,no,,,,,15.7,17.5,455971.8,3972389.9,BP3,27/04/2023, (Remove the top part),FALSE,FALSE,1.2
19,P50,10/03/2023,08:00,10/03/2023,14:00,2.02,20.98,23,13.20,20.50,24.78,0.48,3.80,Polifort,13/03/2023,15:30,17:30,10,TRUE,210,no,10,TRUE,190,no,,,,,16.0,17.8,455967.8,3972387.0,BP3,27/04/2023,REJECTED,FALSE,9,4.5
20,P47,11/03/2023,07:30,13/03/2023,08:30,2.03,20.97,23,13.20,20.50,24.17,0.47,3.20,Polifort,14/03/2023,16:30,17:45,10,TRUE,200,no,10,TRUE,210,no,,,,,15.6,17.4,455964.1,3972384.3,BP3,27/04/2023,REJECTED,FALSE,17,1.5
21,P41,13/03/2023,08:00,14/03/2023,14:20,2.28,20.72,23,13.00,20.50,24.72,0.22,4.00,Polifort,15/03/2023,17:30,18:30,10,TRUE,210,no,9,TRUE,220,no,,,,,16.0,17.9,455954.2,3972378.6,Trestle,27/04/2023,  (Remediate top part),FALSE,11,2
22,P44,15/03/2023,07:00,15/03/2023,17:00,1.89,22.77,24.66,13.15,22,26.11,0.77,3.34,Polifort,17/03/2023,14:50,16:30,10,TRUE,195,no,10,TRUE,190,no,,,,,16.9,18.6,455960.1,3972381.5,BP3,27/04/2023,REJECTED,25.91,FALSE,FALSE
23,P45,16/03/2023,15:00,17/03/2023,10:00,1.96,22.04,24,15.50,21.5,25.54,0.54,3.50,Polifort,18/03/2023,18:40,20:30,10,TRUE,170,no,10.5,TRUE,170,no,,,,,16.5,18.3,455963.0,3972377.4,BP3,27/04/2023,ACCEPTED ,FALSE,FALSE,FALSE
24,P48,18/03/2023,11:30,20/03/2023,10:00,1.98,22.03,24.01,13.20,21.5,25.52,0.53,3.49,Polifort,21/03/2023,16:00,17:30,10,TRUE,190,no,10,TRUE,220,no,,,,,16.5,18.3,455967.0,3972380.3,BP3,27/04/2023,ACCEPTED ,FALSE,FALSE,FALSE
25,P51,22/03/2023,13:30,23/03/2023,17:30,1.86,21.64,23.5,13.70,21.5,25.6,0.14,3.96,Polifort,24/03/2023,20:15,21:30,10.5,TRUE,200,no,10,TRUE,230,no,,,,,16.6,18.3,455970.7,3972382.9,BP3,27/04/2023,(Remediate top part),FALSE,FALSE,4
26,P57,24/03/2023,07:00,25/03/2023,17:30,1.81,21.19,23,14.30,20.5,24.69,0.69,3.50,Polifort,27/03/2023,18:00,20:40,10,TRUE,225,no,9,TRUE,210,no,,,,,16.0,17.6,455979.4,3972390.6,Trestle,27/04/2023,REJECTED,24.1,FALSE,1.5
27,P54,27/03/2023,07:00,27/03/2023,17:30,1.93,21.07,23,14.20,20.5,24.57,0.57,3.50,Polifort,28/03/2023,16:45,17:30,10,TRUE,200,no,9,TRUE,220,no,,,,,15.9,17.6,455974.7,3972385.8,BP3,27/04/2023, (Remove the top part),FALSE,FALSE,0.2
28,P13,29/03/2023,10:00,30/03/2023,08:00,2.02,17.98,20,14.79,14.8,22.3,3.18,4.32,Polifort,30/03/2023,15:40,17:15,9,TRUE,210,no,9,TRUE,180,no,,,,,14.5,16.2,455907.7,3972351.4,Trestle,27/04/2023,REJECTED,24,FALSE,1.5
29,P16,31/03/2023,10:00,01/04/2023,17:30,1.78,21.22,23,14.60,20.5,23.72,0.72,2.50,Polifort,03/04/2023,15:00,16:30,9,TRUE,210,no,9,TRUE,210,no,,,,,15.4,17.0,455913.7,3972354.2,Trestle,26/05/2023,(Remediate top part),FALSE,4,1
30,P34,03/04/2023,09:00,03/04/2023,17:30,1.8,21.2,23,14.60,20.5,24.7,0.7,3.50,Polifort,04/04/2023,15:50,17:00,10,TRUE,210,no,9,TRUE,205,no,,,,,16.0,17.6,455941.0,3972374.5,Trestle,24/05/2023,(Remediate top part),FALSE,4,2
31,P38,15/04/2023,15:00,17/04/2023,15:20,2.04,23.96,26,13.80,23,27.66,0.96,3.70,Polifort,18/04/2023,16:30,18:30,11,TRUE,210,no,10,TRUE,215,no,,,,,17.9,19.7,455948.8,3972374.8,Trestle,24/05/2023,REJECTED,27,9,1
32,P42,18/04/2023,16:30,19/04/2023,14:50,2.03,21.97,24,13.50,21.5,25.47,0.47,3.50,Polifort,20/04/2023,16:58,18:52,10,TRUE,215,no,10,TRUE,220,no,,,,,16.5,18.3,455957.1,3972374.5,Trestle,26/05/2023,(Remove the top part),FALSE,FALSE,0.5
33,P32,20/04/2023,09:00,22/04/2023,12:00,2.48,23.52,26,14.30,22.5,27.12,1.02,3.60,Polifort,24/04/2023,18:30,19:34,11,TRUE,220,no,10,TRUE,220,no,,,,,17.5,19.7,455938.2,3972367.1,Trestle,24/05/2023,ACCEPTED ,FALSE,FALSE,FALSE
34,P35,24/04/2023,13:00,25/04/2023,08:00,2.22,20.78,23,14.00,20,25.28,0.78,4.50,Polifort,25/04/2023,18:00,19:00,10,TRUE,215,no,10,TRUE,200,no,,,,,16.4,18.3,455943.5,3972371.0,Trestle,24/05/2023,ACCEPTED ,FALSE,FALSE,FALSE
35,P29,25/04/2023,14:00,27/04/2023,12:00,1.83,24.17,26,13.80,23,28.57,1.17,4.40,Polifort,05/05/2023,18:30,20:00,11.5,TRUE,200,no,10,TRUE,195,no,,,,,18.4,20.2,455932.9,3972363.3,Trestle,-,,,,
36,P26,27/04/2023,16:13,28/04/2023,18:00,2.13,26.67,28.8,13.50,23,29.67,3.67,3.00,Polifort,29/04/2023,16:30,17:50,12,TRUE,230,no,11,TRUE,200,no,,,,,19.1,21.1,455928.3,3972358.6,BP2,26/05/2023,ACCEPTED ,FALSE,FALSE,FALSE
37,P23,29/04/2023,11:00,03/05/2023,17:00,2.02,28.98,31,13.60,23,32.78,5.98,3.80,Polifort,04/05/2023,18:50,21:20,12,TRUE,195,yes,12,TRUE,200,yes,,,,,21.1,23.1,455924.3,3972355.7,BP2,26/05/2023,ACCEPTED ,FALSE,FALSE,FALSE
38,P20,04/05/2023,10:00,06/05/2023,12:00,2.07,24.93,27,13.80,23,28.23,1.93,3.30,Polifort,08/05/2023,14:30,16:20,11,TRUE,230,no,11,TRUE,220,no,,,,,18.2,20.1,455920.6,3972353.1,BP2,-,,,,
39,P33,06/05/2023,17:00,08/05/2023,13:00,2.17,25.03,27.2,14.00,23.5,28.63,1.53,3.60,Polifort,09/05/2023,16:00,17:30,11,TRUE,220,no,11,TRUE,225,no,,,,,18.5,20.5,455941.1,3972363.1,Trestle,-,,,,
40,P36,10/05/2023,10:00,10/05/2023,18:30,1.87,25.33,27.2,14.50,23.5,28.73,1.83,3.40,Polifort,11/05/2023,17:20,19:00,11.5,TRUE,180,no,10,TRUE,230,no,,,,,18.5,20.3,455946.4,3972366.9,Trestle,-,,,,
41,P39,11/05/2023,11:00,11/05/2023,18:45,2.11,25.19,27.3,14.00,23.5,28.49,1.69,3.30,Polifort,13/05/2023,15:00,17:00,10,TRUE,220,no,11.5,TRUE,190,no,,,,,18.4,20.3,455951.8,3972370.7,Trestle,26/05/2023,REJECTED,28,FALSE,FALSE
42,P10,12/05/2023,16:00,15/05/2023,07:00,1.86,21.14,23,14.19,14.2,24.94,6.94,3.80,Polifort,15/05/2023,18:45,20:20,10,TRUE,195,no,9,TRUE,180,no,,,,,16.1,17.8,455902.4,3972347.6,Trestle,26/05/2023, (Remove the top part),FALSE,FALSE,1
43,P07,15/05/2023,11:00,16/05/2023,08:00,2.15,17.85,20,13.99,14,21.05,3.85,3.20,Polifort,17/05/2023,12:00,13:30,10,TRUE,195,no,7,TRUE,175,no,,,,,13.7,15.4,455896.9,3972344.0,Trestle,-,,,,
44,P04,16/05/2023,11:00,17/05/2023,07:00,1.97,18.03,20,13.99,14,21.3,4.03,3.27,Polifort,18/05/2023,13:40,15:40,10,TRUE,205,no,7.5,TRUE,175,no,,,,,13.8,15.5,455891.8,3972339.9,Trestle,-,,,,
45,P08,18/05/2023,07:00,19/05/2023,16:00,2.1,23.9,26,14.70,23.2,27.7,0.7,3.80,Polifort,20/05/2023,13:40,15:50,10,Shear,185,no,11.5,TRUE,205,no,,,,,17.9,19.8,455900.0,3972339.7,Trestle,-,,,,
46,P11,21/05/2023,10:00,22/05/2023,17:30,2.16,23.84,26,14.40,23.3,27.54,0.54,3.70,Polifort,23/05/2023,17:50,19:30,11,TRUE,175,no,11,TRUE,205,no,,,,,17.8,19.7,455905.3,3972343.5,Trestle,-,,,,
47,P14,23/05/2023,11:00,24/05/2023,11:30,1.82,24.18,26,14.20,23.2,27.6,0.98,3.42,Polifort,25/05/2023,15:00,17:30,11,TRUE,230,no,11,TRUE,220,no,4,TRUE,220,no,17.8,19.6,455910.6,3972347.3,Trestle,-,,,,
